Repository: ppinard/ebsdtools

ebsdtools
=========

Copyright (c) 2010 Philippe T. Pinard

Description
-----------

Tools to use in EBSD analyses (crystallography, read/write file, etc.).

What's new in this release?
---------------------------

This is the original release.

pyTango
=======

Copyright (c) 2010 Philippe T. Pinard

Description
-----------

Viewer of the HKL Channel 5 CTF file and diffraction patterns.

What's new in this release?
---------------------------

This is the original release.

File: ebsdtools/hkl/tango/testdata/test_ctfFile.ctf (part 1 of 12)
Channel Text File
Prj	D:\data\T\T009\T009_04.cpr
Author	[Unknown]
JobMode	Grid
XCells	103
YCells	84
XStep	0.2
YStep	0.2
AcqE1	0
AcqE2	0
AcqE3	0
Euler angles refer to Sample Coordinate system (CS0)!	Mag	6000	Coverage	100	Device	0	KV	15	TiltAngle	70	TiltAxis	0
Phases	5
3.5911;3.5911;3.5911	90;91;90	iron Gamma Cr_Fe_Ni_	11	225	0_5.0.9.1	-574612956	Acier TRIP
2.87;2.87;2.87	90;92;90	Iron Alpha PH	11	229	0_5.0.9.1	50748539	Acier TRIP
3.618;3.618;3.618	90;93;90	Austenite	11	225	0_5.0.9.1	-802749554	PTP
2.859;2.859;3.016	90;94;90	Fe Martensite	5	139	0_5.0.9.1	789559768	Acier TRIP
3.608;3.608;3.608	90;95;95	Copper	11	225	2303236549_5.0.6	-890339743	Z. Kristallogr., Kristallgeom., Kristallphys., Kristallchem. [ZKKKAJ], (1926), vo
Phase	X	Y	Bands	Error	Euler1	Euler2	Euler3	MAD	BC	BS
2	0.0000	0.0000	6	0	15.380	6.2182	26.412	0.8271	59	62
0	0.2000	0.0000	0	1	0.0000	0.0000	0.0000	0.0000	66	66
2	0.4000	0.0000	6	0	14.658	6.0204	25.090	0.3625	80	142
2	0.6000	0.0000	6	0	13.893	5.8896	26.070	0.4927	83	174
2	0.8000	0.0000	6	0	19.232	6.0851	20.757	0.7560	82	174
2	1.0000	0.0000	6	0	14.662	6.0017	25.309	0.7192	82	156
2	1.2000	0.0000	6	0	32.220	10.688	13.040	0.3903	83	142
2	1.4000	0.0000	6	0	33.480	10.690	12.073	0.6117	79	120
0	1.6000	0.0000	0	3	0.0000	0.0000	0.0000	0.0000	68	91
2	1.8000	0.0000	6	0	205.04	30.834	64.854	1.0707	70	120
2	2.0000	0.0000	6	0	203.56	33.437	64.004	0.5014	80	146
2	2.2000	0.0000	6	0	203.63	33.509	64.010	0.5011	94	231
2	2.4000	0.0000	6	0	203.84	33.483	63.741	0.2360	94	252
2	2.6000	0.0000	6	0	204.18	33.400	63.432	0.2196	90	230
1	2.8000	0.0000	6	0	204.49	33.501	63.070	0.2747	85	202
2	3.0000	0.0000	6	0	204.76	33.430	62.686	0.4166	86	191
2	3.2000	0.0000	6	0	206.31	33.488	61.679	0.5910	87	160
0	3.4000	0.0000	0	3	0.0000	0.0000	0.0000	0.0000	77	98
0	3.6000	0.0000	0	3	0.0000	0.0000	0.0000	0.0000	56	68
0	3.8000	0.0000	0	3	0.0000	0.0000	0.0000	0.0000	75	102
2	4.0000	0.0000	6	0	205.97	37.898	62.306	0.6565	62	103
1	4.2000	0.0000	6	0	220.30	39.080	6.4290	1.0907	50	87
2	4.4000	0.0000	6	0	210.20	28.474	61.359	0.2322	77	159
2	4.6000	0.0000	6	0	210.25	28.744	61.027	0.2004	67	127
0	4.8000	0.0000	0	3	0.0000	0.0000	0.0000	0.0000	50	91
0	5.0000	0.0000	0	3	0.0000	0.0000	0.0000	0.0000	52	107
2	5.2000	0.0000	6	0	207.89	29.286	62.161	0.3962	62	102
2	5.4000	0.0000	6	0	207.20	29.772	63.379	0.5189	68	111
2	5.6000	0.0000	6	0	206.42	30.823	64.831	0.3599	73	155
2	5.8000	0.0000	6	0	206.75	30.764	64.341	0.4263	78	166
2	6.0000	0.0000	6	0	207.36	30.887	63.907	0.3343	78	151
2	6.2000	0.0000	6	0	207.59	31.141	63.763	0.3438	76	142
0	6.4000	0.0000	0	3	0.0000	0.0000	0.0000	0.0000	62	118
2	6.6000	0.0000	6	0	206.36	30.492	65.026	0.6034	62	110
2	6.8000	0.0000	6	0	205.93	31.306	65.041	0.5811	70	125
2	7.0000	0.0000	6	0	204.71	32.093	65.850	0.3666	76	136
2	7.2000	0.0000	6	0	204.69	31.998	66.267	0.3730	82	155
1	7.4000	0.0000	6	0	205.74	32.149	65.831	0.4071	85	140
2	7.6000	0.0000	6	0	208.08	31.947	64.373	0.4253	71	101
2	7.8000	0.0000	6	0	209.54	31.423	62.943	0.2917	73	119
2	8.0000	0.0000	6	0	210.76	31.397	61.626	0.5057	73	125
2	8.2000	0.0000	6	0	211.96	31.629	60.198	0.5138	66	98
2	8.4000	0.0000	6	0	211.41	32.133	60.967	0.8658	55	90
1	8.6000	0.0000	6	0	209.12	33.062	63.305	0.7346	65	79
0	8.8000	0.0000	0	3	0.0000	0.0000	0.0000	0.0000	70	129
0	9.0000	0.0000	0	3	0.0000	0.0000	0.0000	0.0000	67	100
1	9.2000	0.0000	6	0	217.84	39.975	10.350	0.7833	73	96
0	9.4000	0.0000	0	3	0.0000	0.0000	0.0000	0.0000	55	89
1	9.6000	0.0000	6	0	218.56	40.496	10.812	0.7523	59	84
0	9.8000	0.0000	0	3	0.0000	0.0000	0.0000	0.0000	71	104
2	10.000	0.0000	6	0	203.12	37.961	64.885	0.2727	73	146
2	10.200	0.0000	6	0	202.36	36.895	65.607	0.4843	73	130
2	10.400	0.0000	6	0	201.34	36.021	66.394	0.2553	77	184
1	10.600	0.0000	6	0	201.79	35.907	65.934	0.2693	76	159
2	10.800	0.0000	6	0	202.15	35.929	65.338	0.5082	71	120
0	11.000	0.0000	0	3	0.0000	0.0000	0.0000	0.0000	70	106
0	11.200	0.0000	0	3	0.0000	0.0000	0.0000	0.0000	69	72
1	11.400	0.0000	6	0	85.594	39.052	65.814	0.9969	68	73
2	11.600	0.0000	6	0	209.32	30.324	62.258	0.9778	69	119
2	11.800	0.0000	6	0	209.47	29.785	61.956	0.3623	76	169
2	12.000	0.0000	6	0	209.15	30.254	62.186	0.4794	80	189
2	12.200	0.0000	6	0	209.57	30.286	62.110	0.6048	72	153
2	12.400	0.0000	6	0	208.28	30.151	63.582	0.3609	71	137
2	12.600	0.0000	6	0	207.20	30.030	64.838	0.5081	72	146
2	12.800	0.0000	6	0	206.34	30.367	65.648	0.7492	76	154
0	13.000	0.0000	0	3	0.0000	0.0000	0.0000	0.0000	71	137
2	13.200	0.0000	6	0	207.86	30.787	63.277	0.8349	63	136
2	13.400	0.0000	6	0	207.02	31.123	63.992	0.4782	72	153
2	13.600	0.0000	6	0	206.53	30.979	64.376	0.5343	77	171
2	13.800	0.0000	6	0	207.45	31.050	63.408	0.5019	75	147
1	14.000	0.0000	6	0	218.24	37.975	7.0594	0.8469	64	133
1	14.200	0.0000	6	0	218.24	38.369	7.1966	0.5536	90	178
1	14.400	0.0000	6	0	218.47	38.549	7.0158	0.8708	76	150
2	14.600	0.0000	6	0	206.62	33.025	63.055	0.8000	69	152
1	14.800	0.0000	6	0	218.57	38.728	6.8834	0.6916	86	169
0	15.000	0.0000	0	3	0.0000	0.0000	0.0000	0.0000	82	157
2	15.200	0.0000	6	0	205.83	32.334	63.281	0.7015	79	154
2	15.400	0.0000	6	0	205.88	32.547	63.145	0.7988	73	125
1	15.600	0.0000	6	0	218.57	38.726	7.7886	0.6781	76	113
0	15.800	0.0000	0	3	0.0000	0.0000	0.0000	0.0000	75	157
2	16.000	0.0000	6	0	205.51	30.447	66.507	0.2583	75	169
2	16.200	0.0000	6	0	205.51	30.438	66.443	0.3967	72	143
2	16.400	0.0000	6	0	205.76	31.145	66.684	0.8374	62	92
0	16.600	0.0000	0	3	0.0000	0.0000	0.0000	0.0000	65	96
0	16.800	0.0000	0	3	0.0000	0.0000	0.0000	0.0000	67	125
1	17.000	0.0000	6	0	204.99	30.749	67.540	0.6309	73	196
1	17.200	0.0000	6	0	205.80	30.775	66.818	0.3329	78	212
2	17.400	0.0000	6	0	205.89	30.937	66.629	0.3867	71	191
2	17.600	0.0000	6	0	206.62	30.399	65.801	0.6316	67	148
2	17.800	0.0000	6	0	208.04	30.823	63.911	0.4904	63	125
2	18.000	0.0000	6	0	207.80	31.031	63.726	0.6218	64	130
2	18.200	0.0000	6	0	207.05	30.611	64.499	0.6485	71	151
2	18.400	0.0000	6	0	207.44	30.465	64.333	0.3367	78	198
2	18.600	0.0000	6	0	207.97	30.311	64.009	0.3287	82	214
2	18.800	0.0000	6	0	208.04	30.055	63.958	0.4073	82	208
2	19.000	0.0000	6	0	207.90	30.579	64.326	0.6959	75	148
2	19.200	0.0000	6	0	209.29	30.306	63.195	0.9804	60	123
2	19.400	0.0000	6	0	210.01	30.065	62.928	1.0860	51	104
2	19.600	0.0000	6	0	212.15	30.133	60.392	0.7626	57	118
2	19.800	0.0000	6	0	211.77	30.053	60.778	0.6733	69	172
2	20.000	0.0000	6	0	210.75	29.766	61.952	0.3293	76	187
2	20.200	0.0000	6	0	210.58	29.618	62.245	0.5699	81	176
0	20.400	0.0000	0	3	0.0000	0.0000	0.0000	0.0000	51	110
2	0.0000	0.2000	6	0	15.771	6.4802	25.804	0.7887	70	70
2	0.2000	0.2000	6	0	13.154	6.3061	26.906	0.8588	73	87
2	0.4000	0.2000	6	0	14.700	5.8231	25.028	0.2965	84	166
2	0.6000	0.2000	6	0	15.915	5.9711	24.060	0.5178	84	178
2	0.8000	0.2000	6	0	18.446	6.0497	21.512	0.8003	81	153
2	1.0000	0.2000	6	0	17.656	6.0198	22.205	0.7514	79	120
2	1.2000	0.2000	6	0	32.823	10.230	12.825	0.5277	92	136
0	1.4000	0.2000	0	3	0.0000	0.0000	0.0000	0.0000	56	82
2	1.6000	0.2000	6	0	205.54	30.466	64.775	0.2767	70	118
2	1.8000	0.2000	6	0	205.21	30.571	64.675	0.6629	77	142
2	2.0000	0.2000	6	0	203.92	33.616	63.797	0.4872	86	178
1	2.2000	0.2000	6	0	203.70	33.541	63.843	0.4901	94	230
2	2.4000	0.2000	6	0	203.76	33.484	63.638	0.3363	93	255
2	2.6000	0.2000	6	0	203.74	33.383	63.655	0.2797	90	234
1	2.8000	0.2000	6	0	204.35	33.300	63.178	0.2963	88	216
2	3.0000	0.2000	6	0	204.80	33.390	62.697	0.2675	88	195
2	3.2000	0.2000	6	0	205.49	33.647	62.059	0.3900	84	142
2	3.4000	0.2000	6	0	208.48	32.338	61.732	0.7506	69	81
0	3.6000	0.2000	0	3	0.0000	0.0000	0.0000	0.0000	75	98
0	3.8000	0.2000	0	3	0.0000	0.0000	0.0000	0.0000	74	109
0	4.0000	0.2000	0	3	0.0000	0.0000	0.0000	0.0000	68	86
0	4.2000	0.2000	0	3	0.0000	0.0000	0.0000	0.0000	54	89
2	4.4000	0.2000	6	0	210.34	28.594	61.316	0.3033	76	158
2	4.6000	0.2000	6	0	209.70	28.645	61.387	0.2531	63	111
0	4.8000	0.2000	0	3	0.0000	0.0000	0.0000	0.0000	53	97
0	5.0000	0.2000	0	3	0.0000	0.0000	0.0000	0.0000	56	110
0	5.2000	0.2000	0	3	0.0000	0.0000	0.0000	0.0000	66	109
0	5.4000	0.2000	0	3	0.0000	0.0000	0.0000	0.0000	64	126
2	5.6000	0.2000	6	0	205.85	30.608	65.090	0.3789	75	172
2	5.8000	0.2000	6	0	207.03	30.710	64.313	0.3029	77	176
2	6.0000	0.2000	6	0	207.66	30.896	63.770	0.3840	76	152
2	6.2000	0.2000	6	0	207.25	30.840	64.397	0.5062	65	127
2	6.4000	0.2000	6	0	207.17	30.520	64.639	0.4941	61	115
2	6.6000	0.2000	6	0	206.30	30.852	65.153	0.6453	62	107
2	6.8000	0.2000	6	0	205.23	31.130	65.142	0.6034	71	128
2	7.0000	0.2000	6	0	204.60	32.089	66.282	0.3211	80	145
2	7.2000	0.2000	6	0	204.96	31.961	66.329	0.4172	83	156
2	7.4000	0.2000	6	0	205.71	32.025	65.958	0.4396	81	131
2	7.6000	0.2000	6	0	207.83	31.457	64.737	0.6046	70	91
1	7.8000	0.2000	6	0	209.90	31.521	62.667	0.2574	75	120
2	8.0000	0.2000	6	0	211.33	31.527	61.086	0.6301	74	114
2	8.2000	0.2000	6	0	211.42	31.394	60.671	0.6412	66	91
2	8.4000	0.2000	6	0	209.51	32.792	62.657	0.4059	55	85
2	8.6000	0.2000	6	0	206.84	32.572	65.820	0.8121	69	90
1	8.8000	0.2000	6	0	207.82	33.065	65.471	0.5274	73	125
2	9.0000	0.2000	6	0	206.26	32.759	67.642	0.8628	71	77
0	9.2000	0.2000	0	3	0.0000	0.0000	0.0000	0.0000	66	113
1	9.4000	0.2000	6	0	217.39	40.399	10.816	0.2399	64	108
1	9.6000	0.2000	6	0	217.79	40.750	11.243	1.0182	72	111
2	9.8000	0.2000	6	0	203.91	38.668	64.529	0.7152	73	118
2	10.000	0.2000	6	0	203.17	38.118	64.691	0.3854	76	135
2	10.200	0.2000	6	0	201.51	36.012	66.136	0.2675	73	157
2	10.400	0.2000	6	0	201.25	36.228	66.131	0.2421	81	185
2	10.600	0.2000	6	0	201.72	36.044	65.917	0.6661	73	144
2	10.800	0.2000	6	0	201.80	35.368	65.288	0.4864	80	130
0	11.000	0.2000	0	3	0.0000	0.0000	0.0000	0.0000	69	116
0	11.200	0.2000	0	3	0.0000	0.0000	0.0000	0.0000	67	66
2	11.400	0.2000	6	0	211.14	30.186	60.266	0.9272	63	63
2	11.600	0.2000	6	0	208.46	30.321	62.464	0.6248	73	130
2	11.800	0.2000	6	0	208.52	30.232	62.465	0.4854	79	174
2	12.000	0.2000	6	0	209.29	30.190	61.928	0.4089	76	177
2	12.200	0.2000	6	0	208.99	30.235	62.319	0.3983	72	146
2	12.400	0.2000	6	0	208.27	30.511	63.693	0.4769	69	127
2	12.600	0.2000	6	0	206.70	30.272	65.116	0.4952	72	138
2	12.800	0.2000	6	0	205.73	30.433	65.999	0.5207	78	155
0	13.000	0.2000	0	3	0.0000	0.0000	0.0000	0.0000	67	133
2	13.200	0.2000	6	0	206.76	30.928	64.366	0.9695	62	114
2	13.400	0.2000	6	0	206.79	31.171	64.296	0.4566	66	150
2	13.600	0.2000	6	0	206.57	31.037	63.925	0.4701	78	190
2	13.800	0.2000	6	0	206.98	30.834	63.675	0.5796	75	148
1	14.000	0.2000	6	0	218.74	38.357	6.8703	0.5982	67	140
1	14.200	0.2000	6	0	218.26	38.356	7.1344	0.6616	90	169
1	14.400	0.2000	6	0	218.42	38.678	7.2641	0.7517	71	136
1	14.600	0.2000	6	0	218.32	38.664	7.0037	0.8106	74	150
1	14.800	0.2000	6	0	218.57	38.729	6.9878	1.0574	88	176
0	15.000	0.2000	0	3	0.0000	0.0000	0.0000	0.0000	82	159
2	15.200	0.2000	6	0	205.59	32.309	63.746	0.6231	83	164
2	15.400	0.2000	6	0	206.32	32.815	62.954	0.8026	82	126
1	15.600	0.2000	6	0	218.80	38.572	7.5852	0.8300	70	88
0	15.800	0.2000	0	3	0.0000	0.0000	0.0000	0.0000	74	161
2	16.000	0.2000	6	0	205.80	30.400	66.392	0.2644	73	168
2	16.200	0.2000	6	0	205.90	30.509	66.391	0.4282	74	151
2	16.400	0.2000	6	0	206.25	30.756	65.737	0.7209	63	109
2	16.600	0.2000	6	0	205.95	30.372	65.936	0.9923	65	97
0	16.800	0.2000	0	3	0.0000	0.0000	0.0000	0.0000	70	126
2	17.000	0.2000	6	0	204.47	30.848	67.861	0.8312	69	172
1	17.200	0.2000	6	0	205.92	30.944	66.608	0.3699	78	212
2	17.400	0.2000	6	0	205.75	30.608	66.864	0.2912	73	181
2	17.600	0.2000	6	0	206.15	30.821	66.285	0.3369	67	151
2	17.800	0.2000	6	0	207.50	30.770	64.477	0.5076	65	129
2	18.000	0.2000	6	0	207.45	31.097	64.193	0.5323	68	142
2	18.200	0.2000	6	0	207.27	30.637	64.423	0.5690	71	158
2	18.400	0.2000	6	0	207.39	30.361	64.421	0.4626	78	191
2	18.600	0.2000	6	0	208.19	30.218	63.966	0.3983	82	211
2	18.800	0.2000	6	0	207.87	30.113	64.113	0.5151	83	207
2	19.000	0.2000	6	0	208.02	30.048	63.920	0.5849	78	170
2	19.200	0.2000	6	0	208.67	29.895	63.470	0.5867	64	130
2	19.400	0.2000	6	0	208.18	29.938	63.646	0.7300	57	128
2	19.600	0.2000	6	0	211.43	30.086	61.035	0.8960	57	116
2	19.800	0.2000	6	0	212.05	30.125	60.420	0.8998	65	156
2	20.000	0.2000	6	0	210.72	29.855	62.033	0.8594	75	180
2	20.200	0.2000	6	0	211.10	29.590	61.933	0.3586	76	194
2	20.400	0.2000	6	0	211.06	29.901	61.845	0.7659	71	137
0	0.0000	0.4000	0	3	0.0000	0.0000	0.0000	0.0000	64	67
2	0.2000	0.4000	6	0	16.172	5.9745	24.804	0.5676	68	84
2	0.4000	0.4000	6	0	13.059	5.8636	26.904	0.5789	83	172
2	0.6000	0.4000	6	0	15.299	5.9586	24.684	0.4848	85	194
2	0.8000	0.4000	6	0	17.898	6.0470	22.090	0.4785	85	187
2	1.0000	0.4000	6	0	18.225	6.0608	21.754	0.4503	77	159
2	1.2000	0.4000	6	0	32.512	10.745	12.794	0.5474	88	121
0	1.4000	0.4000	0	3	0.0000	0.0000	0.0000	0.0000	72	90
1	1.6000	0.4000	6	0	218.32	38.807	7.0695	0.9595	75	85
2	1.8000	0.4000	6	0	205.16	31.735	64.554	1.2680	67	95
2	2.0000	0.4000	6	0	203.44	33.530	64.182	0.3622	84	156
1	2.2000	0.4000	6	0	203.69	33.499	63.831	0.5180	92	209
1	2.4000	0.4000	6	0	203.85	33.479	63.694	0.2662	93	221
2	2.6000	0.4000	6	0	204.18	33.351	63.440	0.2362	89	186
1	2.8000	0.4000	6	0	204.42	33.017	63.370	0.4492	87	174
1	3.0000	0.4000	6	0	206.19	33.453	62.271	0.5930	85	165
0	3.2000	0.4000	0	3	0.0000	0.0000	0.0000	0.0000	81	121
0	3.4000	0.4000	0	3	0.0000	0.0000	0.0000	0.0000	74	93
2	3.6000	0.4000	6	0	208.47	33.711	61.012	0.7403	55	66
2	3.8000	0.4000	6	0	206.65	38.303	61.246	0.6615	74	106
0	4.0000	0.4000	0	3	0.0000	0.0000	0.0000	0.0000	51	80
2	4.2000	0.4000	6	0	210.01	28.703	61.694	0.3354	65	113
2	4.4000	0.4000	6	0	210.30	28.770	61.329	0.3394	74	146
0	4.6000	0.4000	0	3	0.0000	0.0000	0.0000	0.0000	52	88
0	4.8000	0.4000	0	3	0.0000	0.0000	0.0000	0.0000	50	89
1	5.0000	0.4000	6	0	218.98	37.529	6.6898	0.6269	58	99
0	5.2000	0.4000	0	3	0.0000	0.0000	0.0000	0.0000	65	98
2	5.4000	0.4000	6	0	207.06	30.284	63.946	0.6064	66	111
2	5.6000	0.4000	6	0	206.96	30.975	64.281	0.3455	72	159
2	5.8000	0.4000	6	0	207.16	31.151	63.963	0.3421	79	172
2	6.0000	0.4000	6	0	207.39	31.435	63.636	0.2484	79	144
2	6.2000	0.4000	6	0	205.82	30.113	66.234	0.7381	65	111
1	6.4000	0.4000	6	0	217.72	38.791	9.4150	0.6465	70	132
2	6.6000	0.4000	6	0	206.86	30.552	64.753	0.8309	67	101
2	6.8000	0.4000	6	0	204.83	30.617	65.713	0.5591	68	110
2	7.0000	0.4000	6	0	203.79	31.836	66.601	0.4317	74	121
2	7.2000	0.4000	6	0	205.52	31.946	65.897	0.5076	85	154
2	7.4000	0.4000	6	0	205.53	31.964	66.260	0.3659	81	126
2	7.6000	0.4000	6	0	207.97	31.146	64.362	0.7346	76	128
2	7.8000	0.4000	6	0	209.80	31.504	62.841	0.6089	74	131
2	8.0000	0.4000	6	0	209.74	31.382	62.805	0.4302	75	139
1	8.2000	0.4000	6	0	211.17	31.732	61.245	0.5769	71	110
2	8.4000	0.4000	6	0	210.33	31.954	61.691	0.4148	61	100
2	8.6000	0.4000	6	0	207.27	32.869	65.191	0.5624	71	94
2	8.8000	0.4000	6	0	206.92	32.425	66.046	0.4468	74	126
2	9.0000	0.4000	6	0	206.51	33.325	67.096	1.0046	68	82
2	9.2000	0.4000	6	0	205.61	33.995	67.698	0.5548	66	105
1	9.4000	0.4000	6	0	217.21	40.525	10.838	0.3637	69	101
1	9.6000	0.4000	6	0	218.77	40.622	10.684	0.8095	73	123
2	9.8000	0.4000	6	0	203.85	38.791	64.478	0.7541	78	137
2	10.000	0.4000	6	0	203.03	37.892	64.867	0.5403	72	151
2	10.200	0.4000	6	0	201.64	36.227	65.881	0.2148	76	167
1	10.400	0.4000	6	0	201.23	36.158	66.229	0.2548	80	189
2	10.600	0.4000	6	0	201.50	36.280	66.010	0.6450	78	150
0	10.800	0.4000	0	3	0.0000	0.0000	0.0000	0.0000	73	153
2	11.000	0.4000	6	0	200.20	35.309	66.772	0.6962	83	153
2	11.200	0.4000	6	0	199.31	34.848	66.890	0.7148	83	113
1	11.400	0.4000	6	0	217.27	36.887	7.6716	0.7336	50	83
2	11.600	0.4000	6	0	207.83	30.216	62.588	0.2591	69	130
2	11.800	0.4000	6	0	208.56	30.604	62.198	0.5166	76	173
2	12.000	0.4000	6	0	209.25	30.630	61.818	0.2895	76	183
2	12.200	0.4000	6	0	209.31	30.374	61.911	0.3617	71	148
2	12.400	0.4000	6	0	207.60	30.537	64.021	0.2853	62	120
2	12.600	0.4000	6	0	206.75	30.815	64.847	0.3226	70	129
2	12.800	0.4000	6	0	205.68	30.767	66.325	0.4085	76	150
2	13.000	0.4000	6	0	205.89	30.751	66.283	0.5425	68	136
1	13.200	0.4000	6	0	127.42	41.099	88.291	1.5785	53	98
2	13.400	0.4000	6	0	207.28	31.068	63.911	0.5813	56	127
2	13.600	0.4000	6	0	207.04	31.174	63.893	0.5296	75	164
2	13.800	0.4000	6	0	206.86	30.635	63.735	0.4038	72	152
1	14.000	0.4000	6	0	217.23	37.974	8.4724	0.6266	67	117
1	14.200	0.4000	6	0	216.68	38.268	8.6201	0.7979	90	161
1	14.400	0.4000	6	0	217.57	38.879	8.1072	0.6333	79	160
1	14.600	0.4000	6	0	218.56	38.790	6.8684	0.2292	78	153
1	14.800	0.4000	6	0	218.76	38.964	6.8929	0.4831	94	187
1	15.000	0.4000	6	0	217.95	38.974	7.4948	0.9888	78	166
2	15.200	0.4000	6	0	206.12	32.495	63.128	0.4048	84	175
2	15.400	0.4000	6	0	206.62	32.562	62.984	0.5037	81	138
1	15.600	0.4000	6	0	218.42	38.726	8.2808	0.5220	71	98
1	15.800	0.4000	6	0	216.59	38.171	9.3606	0.7159	79	153
2	16.000	0.4000	6	0	205.53	30.444	66.539	0.3273	75	152
2	16.200	0.4000	6	0	206.05	30.525	66.282	0.4411	73	159
2	16.400	0.4000	6	0	205.71	30.826	66.308	0.7038	67	111
2	16.600	0.4000	6	0	206.13	30.730	66.157	0.8452	67	99
0	16.800	0.4000	0	3	0.0000	0.0000	0.0000	0.0000	69	122
2	17.000	0.4000	6	0	204.66	30.985	67.736	0.8930	69	184
1	17.200	0.4000	6	0	205.65	30.778	66.983	0.3154	78	200
2	17.400	0.4000	6	0	205.99	30.635	66.605	0.3221	72	185
2	17.600	0.4000	6	0	206.17	30.640	66.186	0.3322	67	154
2	17.800	0.4000	6	0	208.09	30.929	63.735	0.5122	67	135
2	18.000	0.4000	6	0	207.51	30.304	64.064	0.3849	70	158
2	18.200	0.4000	6	0	207.62	30.538	64.051	0.3685	72	159
2	18.400	0.4000	6	0	207.47	30.359	64.407	0.5593	78	199
2	18.600	0.4000	6	0	208.34	30.580	63.799	0.4359	83	216
2	18.800	0.4000	6	0	208.13	30.244	63.950	0.3279	81	192
2	19.000	0.4000	6	0	208.26	29.876	63.785	0.4343	70	151
2	19.200	0.4000	6	0	208.91	29.987	63.090	0.7190	60	124
2	19.400	0.4000	6	0	208.70	30.075	63.258	0.6335	54	114
2	19.600	0.4000	6	0	211.56	30.187	61.004	0.6065	55	120
2	19.800	0.4000	6	0	211.97	30.090	60.504	0.4002	68	175
2	20.000	0.4000	6	0	210.90	29.682	61.866	0.3076	77	186
2	20.200	0.4000	6	0	210.50	29.781	62.197	0.5015	77	171
0	20.400	0.4000	0	3	0.0000	0.0000	0.0000	0.0000	53	117
0	0.0000	0.6000	0	3	0.0000	0.0000	0.0000	0.0000	72	71
2	0.2000	0.6000	6	0	13.897	6.0172	25.555	0.4804	74	114
2	0.4000	0.6000	6	0	15.806	6.2995	23.911	0.5218	85	176
2	0.6000	0.6000	6	0	17.645	6.1472	22.303	0.4273	83	182
2	0.8000	0.6000	6	0	18.360	6.0755	21.632	0.6081	82	161
2	1.0000	0.6000	6	0	19.896	5.8444	20.256	0.8836	81	129
2	1.2000	0.6000	6	0	32.671	10.708	12.784	0.7240	86	118
0	1.4000	0.6000	0	3	0.0000	0.0000	0.0000	0.0000	64	80
2	1.6000	0.6000	6	0	205.45	31.387	64.646	0.8331	70	112
2	1.8000	0.6000	6	0	205.03	32.392	63.907	0.6190	72	119
2	2.0000	0.6000	6	0	203.42	33.683	64.086	0.4686	91	197
2	2.2000	0.6000	6	0	203.55	33.534	63.803	0.4406	93	239
2	2.4000	0.6000	6	0	203.84	33.475	63.597	0.3548	91	231
1	2.6000	0.6000	6	0	204.33	33.561	63.289	0.2460	84	186
1	2.8000	0.6000	6	0	204.40	33.341	63.139	0.5707	84	185
1	3.0000	0.6000	6	0	206.02	33.589	62.213	0.5927	84	171
2	3.2000	0.6000	6	0	207.17	33.562	60.862	0.7900	79	127
2	3.4000	0.6000	6	0	209.30	30.776	61.710	0.5707	60	73
0	3.6000	0.6000	0	3	0.0000	0.0000	0.0000	0.0000	74	80
2	3.8000	0.6000	6	0	205.76	37.546	62.513	0.7121	70	97
1	4.0000	0.6000	6	0	218.79	39.158	7.3399	1.2399	55	88
2	4.2000	0.6000	6	0	210.37	28.745	61.235	0.4222	69	124
2	4.4000	0.6000	6	0	209.93	28.576	61.464	0.1349	70	146
2	4.6000	0.6000	6	0	210.17	28.842	60.734	0.4117	51	105
0	4.8000	0.6000	0	3	0.0000	0.0000	0.0000	0.0000	49	103
0	5.0000	0.6000	0	3	0.0000	0.0000	0.0000	0.0000	58	107
2	5.2000	0.6000	6	0	208.24	29.348	62.164	0.5973	63	101
2	5.4000	0.6000	6	0	206.81	30.946	64.552	0.5327	66	122
2	5.6000	0.6000	6	0	206.60	30.712	64.740	0.3877	75	167
2	5.8000	0.6000	6	0	206.96	31.137	64.199	0.4963	77	159
2	6.0000	0.6000	6	0	207.50	31.346	63.719	0.2593	78	158
2	6.2000	0.6000	6	0	205.78	30.443	65.918	0.5498	63	110
0	6.4000	0.6000	0	3	0.0000	0.0000	0.0000	0.0000	63	112
2	6.6000	0.6000	6	0	206.08	30.280	64.765	0.4519	67	117
2	6.8000	0.6000	6	0	204.89	31.464	65.446	0.3191	71	117
2	7.0000	0.6000	6	0	204.50	31.988	66.513	0.1874	77	153
2	7.2000	0.6000	6	0	205.11	31.929	66.399	0.4670	82	161
2	7.4000	0.6000	6	0	206.16	31.466	65.726	0.2890	76	127
2	7.6000	0.6000	6	0	208.62	31.225	64.209	0.5029	71	116
1	7.8000	0.6000	6	0	209.42	31.596	62.951	0.3654	74	123
1	8.0000	0.6000	6	0	211.34	31.519	60.867	0.5929	73	120
1	8.2000	0.6000	6	0	211.92	31.626	60.551	0.6814	64	95
2	8.4000	0.6000	6	0	209.89	32.624	62.558	0.3582	56	81
2	8.6000	0.6000	6	0	208.50	32.738	64.250	0.5524	73	93
2	8.8000	0.6000	6	0	207.50	32.475	66.025	0.6746	72	119
0	9.0000	0.6000	0	3	0.0000	0.0000	0.0000	0.0000	68	92
0	9.2000	0.6000	0	3	0.0000	0.0000	0.0000	0.0000	63	103
1	9.4000	0.6000	6	0	217.36	40.349	11.057	0.8328	58	100
1	9.6000	0.6000	6	0	220.67	40.625	9.8275	1.2995	70	102
2	9.8000	0.6000	6	0	204.06	38.420	64.546	0.6649	77	123
2	10.000	0.6000	6	0	203.19	37.813	64.800	0.4400	76	137
2	10.200	0.6000	6	0	201.33	36.102	66.271	0.2336	76	158
1	10.400	0.6000	6	0	201.38	36.057	66.167	0.3069	79	172
1	10.600	0.6000	6	0	201.78	36.061	65.929	0.8219	76	128
0	10.800	0.6000	0	3	0.0000	0.0000	0.0000	0.0000	75	134
2	11.000	0.6000	6	0	201.62	34.967	65.407	0.5396	83	114
0	11.200	0.6000	0	3	0.0000	0.0000	0.0000	0.0000	69	76
0	11.400	0.6000	0	3	0.0000	0.0000	0.0000	0.0000	61	73
2	11.600	0.6000	6	0	208.17	30.384	62.598	0.4778	72	143
2	11.800	0.6000	6	0	208.08	30.761	62.756	0.6214	77	174
2	12.000	0.6000	6	0	209.54	30.474	61.755	0.3571	76	173
2	12.200	0.6000	6	0	208.71	30.423	62.605	0.3256	69	137
2	12.400	0.6000	6	0	207.81	30.274	63.858	0.4875	66	120
2	12.600	0.6000	6	0	206.48	30.528	65.208	0.4685	70	141
2	12.800	0.6000	6	0	206.11	30.720	65.966	0.7625	72	142
1	13.000	0.6000	6	0	218.38	37.526	7.7971	0.8027	64	121
2	13.200	0.6000	6	0	206.78	30.834	64.824	0.7972	52	103
2	13.400	0.6000	6	0	206.56	30.817	64.573	0.5292	62	131
2	13.600	0.6000	6	0	206.81	30.787	63.857	0.4299	74	178
2	13.800	0.6000	6	0	207.31	30.781	63.192	0.6419	66	140
1	14.000	0.6000	6	0	217.58	38.048	7.7468	0.7300	68	128
1	14.200	0.6000	6	0	217.32	38.136	8.2514	0.8229	87	147
1	14.400	0.6000	6	0	218.38	38.892	7.6050	0.6657	76	142
1	14.600	0.6000	6	0	218.58	38.740	6.8670	0.6283	78	164
1	14.800	0.6000	6	0	218.65	39.017	6.9357	0.4628	90	178
2	15.000	0.6000	6	0	205.69	32.604	63.661	0.6641	77	160
2	15.200	0.6000	6	0	206.36	32.615	63.299	0.6889	84	164
2	15.400	0.6000	6	0	206.62	32.292	62.919	0.7356	73	110
1	15.600	0.6000	6	0	217.69	39.052	8.4199	0.2466	75	113
2	15.800	0.6000	6	0	217.69	38.412	8.5629	0.4304	76	154
2	16.000	0.6000	6	0	205.30	30.309	66.543	0.4818	69	151
2	16.200	0.6000	6	0	205.38	30.334	66.816	0.4142	72	152
2	16.400	0.6000	6	0	206.30	30.717	65.596	0.7903	67	116
2	16.600	0.6000	6	0	205.00	30.692	67.220	0.9779	67	119
0	16.800	0.6000	0	3	0.0000	0.0000	0.0000	0.0000	70	129
2	17.000	0.6000	6	0	205.02	30.745	67.527	0.6303	69	184
1	17.200	0.6000	6	0	205.59	30.627	66.968	0.2612	77	204
2	17.400	0.6000	6	0	205.73	30.633	66.700	0.3146	72	198
2	17.600	0.6000	6	0	206.82	30.650	65.644	0.5657	67	141
2	17.800	0.6000	6	0	207.76	30.818	64.331	0.7729	66	137
2	18.000	0.6000	6	0	207.44	30.973	64.347	0.5651	71	145
2	18.200	0.6000	6	0	207.37	30.964	64.364	0.5280	72	163
2	18.400	0.6000	6	0	207.41	30.239	64.426	0.4945	78	201
2	18.600	0.6000	6	0	208.34	30.580	63.799	0.4359	82	238
2	18.800	0.6000	6	0	208.09	30.285	63.945	0.3888	81	200
2	19.000	0.6000	6	0	207.95	30.304	63.737	0.6594	70	159
2	19.200	0.6000	6	0	208.24	29.952	63.462	0.7067	64	124
2	19.400	0.6000	6	0	208.78	29.856	63.289	0.5600	55	118
2	19.600	0.6000	6	0	209.34	30.135	62.398	0.5401	58	124
2	19.800	0.6000	6	0	210.14	29.944	61.837	0.6066	67	160
2	20.000	0.6000	6	0	210.84	29.797	62.148	0.6866	77	177
2	20.200	0.6000	6	0	210.72	29.935	62.241	0.7289	77	189
1	20.400	0.6000	6	0	209.71	30.187	62.421	0.6090	65	116
0	0.0000	0.8000	0	3	0.0000	0.0000	0.0000	0.0000	68	65
2	0.2000	0.8000	6	0	21.263	6.3206	19.023	0.7165	72	89
2	0.4000	0.8000	6	0	15.713	6.1014	24.043	0.4096	87	179
2	0.6000	0.8000	6	0	16.021	5.9731	23.960	0.4754	89	201
2	0.8000	0.8000	6	0	18.386	6.1759	21.581	0.3906	85	178
2	1.0000	0.8000	6	0	16.007	5.7870	23.979	0.6263	76	139
2	1.2000	0.8000	6	0	31.902	10.704	12.919	0.5972	86	117
0	1.4000	0.8000	0	3	0.0000	0.0000	0.0000	0.0000	72	66
2	1.6000	0.8000	6	0	204.23	32.208	65.394	1.3072	68	83
2	1.8000	0.8000	6	0	202.79	33.060	65.064	0.3718	71	92
2	2.0000	0.8000	6	0	203.86	33.602	63.716	0.5057	85	163
2	2.2000	0.8000	6	0	203.96	33.552	63.764	0.4091	88	191
2	2.4000	0.8000	6	0	203.98	33.434	63.686	0.2871	88	198
1	2.6000	0.8000	6	0	204.22	33.123	63.311	0.4775	85	168
2	2.8000	0.8000	6	0	205.45	33.143	62.860	0.6376	84	158
2	3.0000	0.8000	6	0	206.73	33.329	61.660	0.3430	81	150
0	3.2000	0.8000	0	3	0.0000	0.0000	0.0000	0.0000	77	114
0	3.4000	0.8000	0	3	0.0000	0.0000	0.0000	0.0000	63	74
0	3.6000	0.8000	0	3	0.0000	0.0000	0.0000	0.0000	64	65
0	3.8000	0.8000	0	3	0.0000	0.0000	0.0000	0.0000	44	73
0	4.0000	0.8000	0	3	0.0000	0.0000	0.0000	0.0000	50	74
2	4.2000	0.8000	6	0	210.30	29.183	61.609	0.3193	67	122
2	4.4000	0.8000	6	0	209.93	29.310	61.890	0.3597	62	115
0	4.6000	0.8000	0	3	0.0000	0.0000	0.0000	0.0000	44	80
2	4.8000	0.8000	6	0	218.09	38.477	8.0773	0.7753	55	86
1	5.0000	0.8000	6	0	217.72	37.795	8.5640	1.1744	61	86
0	5.2000	0.8000	0	3	0.0000	0.0000	0.0000	0.0000	56	90
2	5.4000	0.8000	6	0	208.82	30.095	62.932	0.5077	67	119
2	5.6000	0.8000	6	0	207.65	30.996	63.809	0.6499	71	149
2	5.8000	0.8000	6	0	207.48	31.223	63.784	0.3269	77	148
2	6.0000	0.8000	6	0	207.13	31.175	64.032	0.2918	77	137
2	6.2000	0.8000	6	0	206.31	30.295	66.119	0.5716	70	119
1	6.4000	0.8000	6	0	218.85	38.670	8.8103	0.3167	73	142
2	6.6000	0.8000	6	0	205.16	30.903	65.318	0.9273	68	108
0	6.8000	0.8000	0	3	0.0000	0.0000	0.0000	0.0000	67	99
2	7.0000	0.8000	6	0	204.08	31.992	66.538	0.4723	78	130
2	7.2000	0.8000	6	0	205.62	31.808	66.107	0.4908	81	142
2	7.4000	0.8000	6	0	205.92	31.439	65.752	0.1594	80	129
2	7.6000	0.8000	6	0	207.48	31.018	65.308	0.6638	76	142
2	7.8000	0.8000	6	0	209.23	31.739	63.574	0.4836	74	133
2	8.0000	0.8000	6	0	209.66	31.183	62.727	0.4704	74	138
2	8.2000	0.8000	6	0	209.74	31.180	62.514	0.3691	67	107
2	8.4000	0.8000	6	0	209.62	32.695	62.618	0.6340	61	96
2	8.6000	0.8000	6	0	208.36	32.710	64.108	0.4298	68	100
2	8.8000	0.8000	6	0	207.74	33.218	65.406	0.5330	69	108
2	9.0000	0.8000	6	0	205.01	33.628	67.778	0.3456	70	108
2	9.2000	0.8000	6	0	205.13	34.614	68.091	0.5594	67	120
0	9.4000	0.8000	0	3	0.0000	0.0000	0.0000	0.0000	74	125
1	9.6000	0.8000	6	0	217.43	40.721	11.796	0.6031	72	144
2	9.8000	0.8000	6	0	203.30	38.983	64.914	0.8939	64	121
2	10.000	0.8000	6	0	202.66	37.738	65.404	0.5646	70	126
1	10.200	0.8000	6	0	201.02	36.283	66.400	0.5558	80	177
1	10.400	0.8000	6	0	201.29	36.299	66.264	0.4387	76	184
0	10.600	0.8000	0	3	0.0000	0.0000	0.0000	0.0000	76	154
0	10.800	0.8000	0	3	0.0000	0.0000	0.0000	0.0000	79	156
2	11.000	0.8000	6	0	199.17	35.201	66.988	0.5503	87	178
2	11.200	0.8000	6	0	199.26	34.771	66.661	0.3475	92	160
0	11.400	0.8000	0	3	0.0000	0.0000	0.0000	0.0000	64	95
2	11.600	0.8000	6	0	207.90	30.475	62.526	0.4141	69	120
2	11.800	0.8000	6	0	208.04	30.804	62.639	0.3964	79	176
2	12.000	0.8000	6	0	210.15	30.765	60.698	0.3486	78	188
2	12.200	0.8000	6	0	210.05	30.820	60.790	0.3587	70	146
2	12.400	0.8000	6	0	207.45	30.393	64.339	0.5650	61	120
2	12.600	0.8000	6	0	207.10	30.948	64.656	0.5054	69	124
2	12.800	0.8000	6	0	206.25	30.661	65.900	0.5246	74	144
2	13.000	0.8000	6	0	206.11	30.831	66.351	0.6945	63	123
2	13.200	0.8000	6	0	207.41	30.723	64.935	0.8168	47	100
2	13.400	0.8000	6	0	206.72	30.904	64.657	0.4882	59	134
2	13.600	0.8000	6	0	206.78	30.797	63.861	0.4111	76	178
2	13.800	0.8000	6	0	206.87	30.892	63.625	0.6200	63	123
1	14.000	0.8000	6	0	216.66	38.057	9.3945	0.5302	78	118
1	14.200	0.8000	6	0	216.11	38.666	9.3267	0.6434	91	166
1	14.400	0.8000	6	0	217.28	38.828	8.7146	0.7712	80	146
1	14.600	0.8000	6	0	218.15	38.741	7.2954	0.5968	82	163
1	14.800	0.8000	6	0	218.21	38.811	7.2415	0.4736	90	192
2	15.000	0.8000	6	0	205.89	32.536	63.401	0.8166	72	153
2	15.200	0.8000	6	0	205.97	32.576	63.163	0.3472	82	167
2	15.400	0.8000	6	0	206.23	32.420	63.378	0.7059	73	109
0	15.600	0.8000	0	3	0.0000	0.0000	0.0000	0.0000	76	96
1	15.800	0.8000	6	0	216.39	38.373	9.3047	0.6497	79	149
0	16.000	0.8000	0	3	0.0000	0.0000	0.0000	0.0000	68	143
2	16.200	0.8000	6	0	205.86	30.655	66.381	0.4564	71	155
2	16.400	0.8000	6	0	206.26	30.612	65.843	0.5488	70	136
2	16.600	0.8000	6	0	205.66	30.732	66.358	0.9779	69	115
0	16.800	0.8000	0	3	0.0000	0.0000	0.0000	0.0000	71	115
2	17.000	0.8000	6	0	205.11	30.927	67.264	0.8263	66	145
1	17.200	0.8000	6	0	205.56	30.550	66.938	0.3597	75	209
1	17.400	0.8000	6	0	206.06	30.818	66.433	0.4533	74	202
2	17.600	0.8000	6	0	206.15	30.866	66.252	0.4644	70	163
2	17.800	0.8000	6	0	206.56	30.884	65.618	0.2602	72	144
2	18.000	0.8000	6	0	207.86	30.854	64.244	0.7790	69	149
2	18.200	0.8000	6	0	207.70	30.422	64.311	0.3397	71	146
2	18.400	0.8000	6	0	207.88	30.387	64.129	0.3819	77	181
2	18.600	0.8000	6	0	207.77	30.517	64.243	0.4023	80	209
1	18.800	0.8000	6	0	207.99	30.292	64.088	0.5115	79	208
2	19.000	0.8000	6	0	207.92	30.188	64.014	0.2765	75	173
2	19.200	0.8000	6	0	208.30	29.883	63.573	0.3774	66	135
2	19.400	0.8000	6	0	208.67	29.613	63.219	0.6854	59	133
2	19.600	0.8000	6	0	209.29	29.939	62.579	0.5943	57	126
2	19.800	0.8000	6	0	210.35	29.984	61.502	0.6687	65	138
2	20.000	0.8000	6	0	210.66	29.821	61.855	0.7121	74	170
2	20.200	0.8000	6	0	210.63	29.924	62.247	0.5333	77	189
2	20.400	0.8000	6	0	210.21	29.935	62.794	0.7177	75	150
2	0.0000	1.0000	6	0	35.256	7.6588	7.0072	0.5607	65	77
2	0.2000	1.0000	6	0	28.195	6.5887	12.233	0.6256	73	89
2	0.4000	1.0000	6	0	14.737	6.3451	24.801	0.3553	85	158
2	0.6000	1.0000	6	0	15.870	5.9726	24.103	0.4881	86	201
2	0.8000	1.0000	6	0	15.787	6.3767	24.066	0.4627	85	195
2	1.0000	1.0000	6	0	12.711	5.8739	27.268	0.6422	78	156
2	1.2000	1.0000	6	0	13.266	5.6918	26.692	0.7350	84	129
2	1.4000	1.0000	6	0	22.267	7.1002	18.748	1.7941	85	80
1	1.6000	1.0000	6	0	216.45	37.075	11.618	0.9661	81	100
0	1.8000	1.0000	0	3	0.0000	0.0000	0.0000	0.0000	74	104
2	2.0000	1.0000	6	0	203.56	33.535	63.889	0.3317	78	143
2	2.2000	1.0000	6	0	203.89	33.462	63.745	0.2805	82	163
2	2.4000	1.0000	6	0	203.71	33.436	63.909	0.5613	81	147
2	2.6000	1.0000	6	0	204.65	33.154	63.238	0.5585	81	156
2	2.8000	1.0000	6	0	206.00	32.591	62.376	0.3650	82	155
2	3.0000	1.0000	6	0	206.56	33.057	61.617	0.2639	81	136
2	3.2000	1.0000	6	0	206.69	33.251	61.631	0.5059	69	101
1	3.4000	1.0000	6	0	209.59	32.586	59.904	1.0590	63	78
0	3.6000	1.0000	0	3	0.0000	0.0000	0.0000	0.0000	57	74
0	3.8000	1.0000	0	3	0.0000	0.0000	0.0000	0.0000	43	71
0	4.0000	1.0000	0	3	0.0000	0.0000	0.0000	0.0000	48	74
2	4.2000	1.0000	6	0	210.08	28.983	61.850	0.5116	66	137
2	4.4000	1.0000	6	0	210.35	29.185	61.479	0.5172	58	118
1	4.6000	1.0000	6	0	218.20	38.598	8.2630	1.0107	52	86
1	4.8000	1.0000	6	0	217.73	38.648	8.8765	0.5735	57	82
0	5.0000	1.0000	0	3	0.0000	0.0000	0.0000	0.0000	62	82
0	5.2000	1.0000	0	3	0.0000	0.0000	0.0000	0.0000	63	87
2	5.4000	1.0000	6	0	208.91	30.111	63.091	0.4715	67	107
2	5.6000	1.0000	6	0	207.45	31.113	63.805	0.6171	71	145
2	5.8000	1.0000	6	0	207.47	31.414	63.442	0.3032	79	143
2	6.0000	1.0000	6	0	207.37	31.033	64.101	0.3608	77	130
2	6.2000	1.0000	6	0	206.40	30.177	66.110	0.5654	69	124
0	6.4000	1.0000	0	3	0.0000	0.0000	0.0000	0.0000	73	126
0	6.6000	1.0000	0	3	0.0000	0.0000	0.0000	0.0000	73	102
0	6.8000	1.0000	0	3	0.0000	0.0000	0.0000	0.0000	70	102
1	7.0000	1.0000	6	0	204.16	32.015	66.502	0.3648	75	119
2	7.2000	1.0000	6	0	205.32	31.815	66.222	0.5076	80	139
2	7.4000	1.0000	6	0	206.35	31.400	65.640	0.3360	78	123
2	7.6000	1.0000	6	0	207.31	30.814	65.506	0.4993	73	141
2	7.8000	1.0000	6	0	209.09	31.295	63.372	0.5332	71	135
2	8.0000	1.0000	6	0	209.45	31.422	62.850	0.5759	73	128
2	8.2000	1.0000	6	0	209.96	31.626	62.437	0.5285	64	97
2	8.4000	1.0000	6	0	208.91	32.225	63.424	0.6306	63	94
2	8.6000	1.0000	6	0	208.30	32.992	64.754	0.3669	68	96
2	8.8000	1.0000	6	0	208.32	33.181	64.530	0.4714	69	102
2	9.0000	1.0000	6	0	205.66	33.801	67.469	0.5494	67	118
2	9.2000	1.0000	6	0	204.95	34.873	68.064	0.7078	69	128
2	9.4000	1.0000	6	0	205.26	35.104	68.039	0.6085	74	144
0	9.6000	1.0000	0	3	0.0000	0.0000	0.0000	0.0000	70	142
2	9.8000	1.0000	6	0	204.05	39.213	64.262	0.8381	71	123
2	10.000	1.0000	6	0	202.58	38.089	65.382	0.7202	66	125
2	10.200	1.0000	6	0	201.03	36.136	66.587	0.5032	80	173
1	10.400	1.0000	6	0	201.45	36.538	66.411	0.6525	77	191
0	10.600	1.0000	0	3	0.0000	0.0000	0.0000	0.0000	75	150
0	10.800	1.0000	0	3	0.0000	0.0000	0.0000	0.0000	76	154
1	11.000	1.0000	6	0	199.18	34.987	66.800	0.6100	88	166
1	11.200	1.0000	6	0	199.27	34.847	66.566	0.6142	92	171
0	11.400	1.0000	0	3	0.0000	0.0000	0.0000	0.0000	65	102
0	11.600	1.0000	0	3	0.0000	0.0000	0.0000	0.0000	62	113
2	11.800	1.0000	6	0	208.60	30.776	62.033	0.3268	78	161
2	12.000	1.0000	6	0	209.62	31.080	61.162	0.5147	76	183
2	12.200	1.0000	6	0	210.03	30.526	60.905	0.3704	72	143
2	12.400	1.0000	6	0	207.74	30.711	63.775	0.4916	60	113
2	12.600	1.0000	6	0	206.92	30.870	64.802	0.5859	64	111
2	12.800	1.0000	6	0	205.99	30.767	65.967	0.4119	75	148
2	13.000	1.0000	6	0	206.20	30.980	66.162	0.6771	67	123
2	13.200	1.0000	6	0	206.25	31.102	66.300	0.6189	50	87
2	13.400	1.0000	6	0	206.36	30.623	65.413	0.8784	54	110
2	13.600	1.0000	6	0	207.08	31.393	64.083	0.7863	71	154
2	13.800	1.0000	6	0	206.93	30.532	63.909	0.3987	66	113
1	14.000	1.0000	6	0	216.77	38.239	9.2101	0.3790	74	119
1	14.200	1.0000	6	0	216.76	38.305	9.0970	0.6188	90	148
1	14.400	1.0000	6	0	217.56	38.809	8.2933	0.7991	81	146
1	14.600	1.0000	6	0	218.15	38.952	7.4792	0.5689	70	137
1	14.800	1.0000	6	0	217.98	39.046	7.6633	0.7477	81	182
0	15.000	1.0000	0	3	0.0000	0.0000	0.0000	0.0000	68	134
2	15.200	1.0000	6	0	206.64	32.279	62.843	0.2247	79	156
2	15.400	1.0000	6	0	207.05	32.879	62.715	1.2657	75	118
0	15.600	1.0000	0	3	0.0000	0.0000	0.0000	0.0000	68	93
1	15.800	1.0000	6	0	216.92	38.929	9.2115	0.8024	81	121
1	16.000	1.0000	6	0	217.71	38.943	8.5489	0.5178	72	128
2	16.200	1.0000	6	0	205.41	30.863	66.915	0.5748	69	137
2	16.400	1.0000	6	0	205.42	30.527	66.995	0.5360	74	143
2	16.600	1.0000	6	0	206.43	30.492	65.707	0.6217	73	135
0	16.800	1.0000	0	3	0.0000	0.0000	0.0000	0.0000	72	116
2	17.000	1.0000	6	0	206.08	30.686	66.651	0.7292	65	125
2	17.200	1.0000	6	0	205.58	30.551	66.899	0.2947	67	187
1	17.400	1.0000	6	0	205.51	30.558	66.959	0.3691	74	210
1	17.600	1.0000	6	0	206.08	30.869	66.437	0.3238	75	187
2	17.800	1.0000	6	0	206.59	30.732	65.758	0.3376	70	161
2	18.000	1.0000	6	0	207.29	30.661	64.744	0.1974	67	140
2	18.200	1.0000	6	0	207.49	30.897	64.282	0.7354	69	141
2	18.400	1.0000	6	0	207.54	30.317	64.332	0.4117	73	169
1	18.600	1.0000	6	0	207.73	30.216	64.289	0.5884	77	180
2	18.800	1.0000	6	0	208.00	30.260	64.100	0.3274	77	199
2	19.000	1.0000	6	0	207.19	30.010	64.862	0.6342	76	175
2	19.200	1.0000	6	0	207.67	30.175	64.082	0.6530	73	152
2	19.400	1.0000	6	0	208.74	29.594	63.141	0.7198	67	140
2	19.600	1.0000	6	0	208.95	30.002	62.792	0.6389	62	128
2	19.800	1.0000	6	0	209.99	29.961	61.596	0.5884	62	132
2	20.000	1.0000	6	0	210.34	29.791	62.054	0.7826	72	149
2	20.200	1.0000	6	0	209.67	30.012	63.069	0.8082	77	177
2	20.400	1.0000	6	0	209.56	29.632	63.272	0.8143	81	160
2	0.0000	1.2000	6	0	41.954	7.6212	0.4631	0.6252	66	78
2	0.2000	1.2000	6	0	30.706	6.7596	10.808	0.7916	74	82
2	0.4000	1.2000	6	0	18.526	6.3553	21.218	0.6416	82	129
2	0.6000	1.2000	6	0	13.917	6.1527	25.721	0.3123	86	193
2	0.8000	1.2000	6	0	17.837	6.0519	22.137	0.4484	86	196
2	1.0000	1.2000	6	0	18.493	6.1226	21.522	0.4273	81	166
2	1.2000	1.2000	6	0	16.685	6.0427	23.449	0.6316	82	133
2	1.4000	1.2000	6	0	18.863	5.9168	20.612	0.6847	90	94
0	1.6000	1.2000	0	3	0.0000	0.0000	0.0000	0.0000	82	90
2	1.8000	1.2000	6	0	203.39	34.053	64.287	0.5372	77	100
2	2.0000	1.2000	6	0	203.87	33.490	64.077	0.3839	77	139
2	2.2000	1.2000	6	0	203.35	33.645	64.251	0.3297	84	165
2	2.4000	1.2000	6	0	204.26	33.013	64.592	0.7873	80	138
2	2.6000	1.2000	6	0	204.19	33.275	63.556	0.6383	79	137
2	2.8000	1.2000	6	0	205.92	32.773	62.595	0.4130	79	148
2	3.0000	1.2000	6	0	206.57	32.910	61.738	0.2703	75	126
2	3.2000	1.2000	6	0	207.31	32.957	60.997	0.3264	65	91
2	3.4000	1.2000	6	0	210.47	32.764	58.397	0.7318	61	78
2	3.6000	1.2000	6	0	215.15	29.205	56.849	0.6464	64	87
0	3.8000	1.2000	0	3	0.0000	0.0000	0.0000	0.0000	48	62
0	4.0000	1.2000	0	3	0.0000	0.0000	0.0000	0.0000	47	67
2	4.2000	1.2000	6	0	210.10	29.191	61.712	0.2876	52	106
2	4.4000	1.2000	6	0	209.93	29.418	61.845	0.3546	52	89
0	4.6000	1.2000	0	3	0.0000	0.0000	0.0000	0.0000	40	75
2	4.8000	1.2000	6	0	217.54	38.957	8.8833	0.6508	60	86
0	5.0000	1.2000	0	3	0.0000	0.0000	0.0000	0.0000	66	80
2	5.2000	1.2000	6	0	202.86	35.180	63.431	0.6759	75	96
2	5.4000	1.2000	6	0	208.93	30.372	62.681	0.8707	60	88
2	5.6000	1.2000	6	0	209.38	30.889	62.994	1.2150	70	130
2	5.8000	1.2000	6	0	208.19	31.144	63.295	0.6696	75	117
0	6.0000	1.2000	0	3	0.0000	0.0000	0.0000	0.0000	76	102
2	6.2000	1.2000	6	0	206.18	30.159	66.446	0.5674	71	104
0	6.4000	1.2000	0	3	0.0000	0.0000	0.0000	0.0000	75	129
1	6.6000	1.2000	6	0	218.67	38.640	8.9910	0.6478	72	115
0	6.8000	1.2000	0	3	0.0000	0.0000	0.0000	0.0000	77	105
2	7.0000	1.2000	6	0	204.13	32.059	66.394	0.4808	74	98
2	7.2000	1.2000	6	0	204.84	31.791	66.556	0.5999	80	104
2	7.4000	1.2000	6	0	206.80	31.258	65.410	0.2683	77	110
2	7.6000	1.2000	6	0	206.15	30.992	66.250	0.3678	73	133
2	7.8000	1.2000	6	0	206.91	30.819	65.426	0.4600	72	145
2	8.0000	1.2000	6	0	207.32	30.739	64.900	0.5799	71	142
2	8.2000	1.2000	6	0	208.01	30.912	63.869	0.4716	63	99
2	8.4000	1.2000	6	0	206.02	32.524	65.976	0.4085	63	85
2	8.6000	1.2000	6	0	207.92	32.845	64.614	0.5993	66	98
2	8.8000	1.2000	6	0	207.27	34.000	65.637	0.5786	64	92
2	9.0000	1.2000	6	0	205.93	34.462	67.243	0.5742	68	121
2	9.2000	1.2000	6	0	205.32	34.937	68.106	0.4277	76	151
2	9.4000	1.2000	6	0	205.28	35.274	68.071	0.3636	73	153
0	9.6000	1.2000	0	3	0.0000	0.0000	0.0000	0.0000	73	137
2	9.8000	1.2000	6	0	204.03	36.273	68.138	0.8327	74	122
2	10.000	1.2000	6	0	204.01	37.405	66.861	0.8623	66	128
2	10.200	1.2000	6	0	200.51	36.553	66.905	0.5868	78	175
2	10.400	1.2000	6	0	200.82	36.390	66.429	0.6670	76	189
0	10.600	1.2000	0	3	0.0000	0.0000	0.0000	0.0000	77	158
0	10.800	1.2000	0	3	0.0000	0.0000	0.0000	0.0000	79	154
2	11.000	1.2000	6	0	199.16	35.018	66.834	0.2301	87	201
2	11.200	1.2000	6	0	199.45	34.724	66.677	0.4708	93	190
1	11.400	1.2000	6	0	199.76	34.773	66.414	0.5598	76	124
0	11.600	1.2000	0	3	0.0000	0.0000	0.0000	0.0000	52	96
2	11.800	1.2000	6	0	208.97	30.555	62.071	0.3256	76	148
2	12.000	1.2000	6	0	209.59	30.914	61.401	0.4227	79	180
2	12.200	1.2000	6	0	209.88	30.834	61.059	0.3514	75	172
1	12.400	1.2000	6	0	208.95	30.933	62.522	0.4364	63	114
2	12.600	1.2000	6	0	207.31	30.750	64.350	0.3172	62	113
2	12.800	1.2000	6	0	206.26	30.788	65.695	0.5420	69	122
2	13.000	1.2000	6	0	205.49	30.938	66.827	0.3581	71	141
1	13.200	1.2000	6	0	205.75	30.975	66.693	0.2038	58	120
2	13.400	1.2000	6	0	206.29	30.909	65.810	0.6277	52	101
2	13.600	1.2000	6	0	207.16	30.885	64.262	0.5815	64	124
2	13.800	1.2000	6	0	206.54	30.799	64.303	0.4881	65	111
1	14.000	1.2000	6	0	216.69	38.338	9.5170	0.9673	76	108
1	14.200	1.2000	6	0	216.18	38.393	9.6277	0.5285	81	142
1	14.400	1.2000	6	0	217.36	38.950	8.6487	0.7592	69	133
1	14.600	1.2000	6	0	217.88	38.815	7.5362	0.8124	66	118
1	14.800	1.2000	6	0	218.33	38.898	7.1908	0.6426	70	150
2	15.000	1.2000	6	0	208.49	31.804	61.949	0.5683	70	128
2	15.200	1.2000	6	0	206.58	32.216	62.654	0.2397	81	155
2	15.400	1.2000	6	0	206.36	32.274	63.012	0.6130	70	107
2	15.600	1.2000	6	0	204.71	37.941	62.233	0.3563	62	89
0	15.800	1.2000	0	3	0.0000	0.0000	0.0000	0.0000	81	111
1	16.000	1.2000	6	0	217.41	38.936	8.8831	0.7307	84	128
0	16.200	1.2000	0	3	0.0000	0.0000	0.0000	0.0000	69	134
2	16.400	1.2000	6	0	205.22	30.511	67.355	0.4649	73	148
2	16.600	1.2000	6	0	205.21	30.433	67.139	0.5325	73	168
2	16.800	1.2000	6	0	205.37	30.393	67.196	0.4549	72	143
2	17.000	1.2000	6	0	205.55	30.888	67.045	0.8982	64	105
2	17.200	1.2000	6	0	206.30	30.468	65.887	0.7358	54	105
2	17.400	1.2000	6	0	206.43	30.539	66.044	0.3399	54	128
1	17.600	1.2000	6	0	205.69	30.579	66.901	0.3640	61	163
2	17.800	1.2000	6	0	205.73	30.622	66.872	0.2594	72	203
1	18.000	1.2000	6	0	205.63	30.624	67.004	0.3083	76	203
2	18.200	1.2000	6	0	206.05	30.772	66.658	0.2471	74	176
2	18.400	1.2000	6	0	206.00	30.893	66.534	0.3167	66	144
2	18.600	1.2000	6	0	207.48	30.292	64.859	0.5149	63	118
2	18.800	1.2000	6	0	207.78	30.166	64.524	0.6675	62	122
2	19.000	1.2000	6	0	207.42	29.905	64.841	0.6888	66	151
2	19.200	1.2000	6	0	207.33	29.641	64.748	0.3623	72	189
